Repository: Hxgh/alloyframe

# 铝构 · AlloyFrame

铝型材结构参数化 3D 预演与算料工作台。

以 `data/designs/<id>.json` 为单一数据源，实时驱动 T 槽三维截面渲染、拆解预演、物料清单（BOM / 切割单 CSV）与几何规范校验。计算引擎纯确定性，无内置大语言模型。

## 快速开始

```bash
pnpm install
pnpm dev --hostname 127.0.0.1   # http://127.0.0.1:3000
pnpm validate                   # 校验全部设计（或 pnpm validate <id>）
pnpm test                       # 单元测试
pnpm typecheck                  # 类型检查
pnpm lint                       # 代码检查
pnpm build                      # 生产构建
```

## 核心流程

- **项目库（`/`）**：支持新建、复制、导入（文件 / JSON 文本，上限 2MB）、重命名与归档恢复（`data/archive/`）。
- **工作台（`/projects/<id>`）**：
  - **表单 → 应用 → 保存**：构件与项目表单修改须先点击“应用”进入草稿；合法草稿默认停止编辑 1.5 秒后自动落盘（可切换手动保存），并按会话在 `localStorage` 备份。
  - **并发防护**：基于文件 SHA-256 指纹检测外部修改（HTTP 409），冲突时支持重新载入或另存副本。
  - **视图操作**：适应视图按当前装配或拆解范围居中并保持观察方向；重置视角恢复默认斜视。初次加载和窗口尺寸变化仍保留最大拆解范围，不会重置选中项与拆解比例。
  - **算料与导出**：实时汇总型材长度、估算重量与成本，支持导出设计 JSON、切割清单与完整 BOM（CSV）。

## 目录结构

```text
data/
  catalog/             共享型材库 (profiles.json) 与配件库 (accessories.json)
  designs/             进行中的设计文件 (<id>.json)
  archive/             已归档设计文件
docs/                  铝型材选型、槽型、连接与升降桌领域参考
src/
  app/                 Next.js 路由、页面与项目读写 API
  components/          3D 场景 (scene/)、算料面板 (panel/) 与项目编辑器 (project/)
  lib/                 Schema、几何校验、T 槽挤出、BOM 计算、文件存储与测试 (__tests__/)
  scripts/validate.ts  命令行校验入口
```

## 环境与部署

| 环境变量 | 说明 |
|---|---|
| `ALLOYFRAME_DATA_DIR` | 数据根目录绝对路径（默认 `./data`），须包含 `catalog/` 与 `designs/` |
| `ALLOYFRAME_READ_ONLY` | 设为 `1` 时启用应用层只读模式 |
| `ALLOYFRAME_TRUSTED_ORIGINS` | 允许写入的非本机来源白名单（逗号或空格分隔完整 Origin） |

> 兼容旧版 `SUNMAO_*` 环境变量与 `sunmao:*` 本地存储键（仅在新键未定义时回退）。服务采用单实例本地文件存储，生产部署请挂载持久化数据目录并在接入层配置鉴权。

## 文档与规范

- **数据维护与智能体规范**：[AGENTS.md](./AGENTS.md)
- **铝型材领域知识库**：[docs/00-索引.md](./docs/00-索引.md)
- **注意**：当前 `profiles.json` 型材参数均为公开资料估算值（`source: estimate`），采购前请以供应商手册核对。

File: docs/01-材料与型材规格.md
# 01 · 材料与型材规格

## 铝合金牌号

铝型材几乎只用 6 系铝合金，因为可挤压 + 可阳极氧化。

| 牌号 | 特点 | 用在哪 |
|---|---|---|
| **6063-T5** | 最主流。表面质量好，氧化后色泽均匀，强度中等 | 90% 的工业铝型材 |
| 6061-T6 | 强度高约 30%，切削性好，但氧化色泽偏暗 | 承重要求高、需攻牙的场合 |
| 6005A-T5 | 强度高于 6063，适合薄壁大截面 | 汽车、轨道车辆 |

**默认选 6063-T5。** 只有在明确需要更高强度、或要做重载螺纹连接时才考虑 6061。

`T5` 是状态代号：挤压后风冷 + 人工时效。别写成 T6（那是水淬，薄壁件会变形）。

## 系列与截面

| 系列 | 截面 | 米重 | 惯性矩 I | 参考单价 | 常见用途 |
|---|---|---|---|---|---|
| 20 | 20×20 | 0.42 kg/m | 6,800 mm⁴ | ¥16/m | 3D 打印机架、轻型展示 |
| 30 | 30×30 | 0.82 kg/m | 27,200 mm⁴ | ¥26/m | 工作台、书架 |
| **40** | 40×40 | 1.35 kg/m | 133,000 mm⁴ | ¥38/m | 升降桌、设备机架 |
| 40 | 40×80 | 2.65 kg/m | 620,000 mm⁴ | ¥72/m | 大跨度横梁 |
| 45 | 45×45 | 1.85 kg/m | 139,600 mm⁴ | ¥46/m | 重载框架 |

> 米重与单价为公开资料估算（`source: estimate`）。**采购前必须以供应商手册核对。**
> 不同厂家的壁厚差异能有 15%，米重和价格都会随之变化。

## 惯性与跨度的关系

惯性矩 I 决定抗弯刚度。简支梁在均布载荷下的挠度：

```
δ = 5·q·L⁴ / (384·E·I)

q = 均布载荷 (N/mm)
L = 跨度 (mm)
E = 弹性模量，铝约 69,000 N/mm²
I = 惯性矩 (mm⁴)
```

注意 **L 是四次方**。跨度翻倍，挠度变成 16 倍 —— 这就是为什么跨度决定截面，而不是载荷。

实用判断：

| 跨度 | 4040 的挠度（q=1 N/mm） | 结论 |
|---|---|---|
| 600mm | 0.03mm | 可忽略 |
| 1000mm | 0.15mm | 基本无感 |
| 1500mm | 0.76mm | 肉眼可见轻微下垂 |
| 2000mm | 2.4mm | 明显下垂，需要加中撑或换 4080 |

一般桌面允许 1mm 以内的下沉。超过就该换截面或加支撑。

## 公差

工业铝型材的常见公差：

- 截面尺寸：±0.2mm
- 直线度：≤ 1mm / m
- 长度：±0.5mm（精切可到 ±0.2mm）
- 扭曲度：≤ 1° / m

**设计时要留间隙。** 需要滑配的场合（如板材嵌入槽内）至少留 0.5mm。

## 表面处理

| 处理 | 特点 | 适用 |
|---|---|---|
| **阳极氧化（银白）** | 最主流。耐磨、绝缘、外观中性 | 默认选这个 |
| 阳极氧化（黑色） | 同上，深色 | 视觉要求高的场合 |
| 喷砂阳极氧化 | 哑光质感，指纹不明显 | 桌面、展示类 |
| 喷粉（粉末喷涂） | 颜色自由，膜厚大（60-100μm） | 需要特定颜色时 |

**注意**：喷粉会略微增加截面尺寸（每面 ~50μm），需要精密配合的槽口可能受影响。

## 数据文件中的材料标注

`material` 字段同时用于工程清单展示与 3D 材质着色匹配（见 `src/lib/materials.ts`）：

```json
"material": "6063-T5 银白阳极氧化"
"material": "6063-T5 黑色阳极氧化"
"material": "钢制喷粉 深灰"
"material": "枫桦木多层板"
```

命名时保留关键特征词：`铝` / `6063` / `钢` / `木` / `喷粉` / `黑` / `深灰`。
